Repository: ayakkala1/TRI-Capstone

File: NewData/LFPBatteries.csv
abs_first_discharge_capacity_difference_cycles_2:100,abs_kurtosis_discharge_capacity_difference_cycles_2:100,abs_mean_discharge_capacity_difference_cycles_2:100,abs_min_discharge_capacity_difference_cycles_2:100,abs_skew_discharge_capacity_difference_cycles_2:100,abs_variance_discharge_capacity_difference_cycles_2:100,charge_time_cycles_1:5,discharge_capacity_cycle_100,discharge_capacity_cycle_2,integrated_time_temperature_cycles_1:100,intercept_discharge_capacity_cycle_number_2:100,intercept_discharge_capacity_cycle_number_91:100,max_discharge_capacity_difference,max_temperature_cycles_1:100,min_temperature_cycles_1:100,nominal_capacity_by_median,slope_discharge_capacity_cycle_number_2:100,slope_discharge_capacity_cycle_number_91:100,capacity_0.8,capacity_0.83,capacity_0.86,capacity_0.89,capacity_0.92,capacity_0.95,capacity_0.98
-3.309824012313473,1.867027981692003,-2.7428591200248187,-0.44680629485828904,0.5847754492806106,-3.16699189126899,5760.0,1.032,1.03,306697.58829142264,1.0729088847660275,1.0319999999999983,1.035,18.458999633789062,15.15999984741211,1.033,-0.0005947433518861992,1.217792177277779e-17,4550.0,4550.0,4550.0,4550.0,506.0,506.0,506.0
-3.019407522889909,2.3498156613983743,-2.648705932435687,-0.20877572651236104,0.9938814458213271,-3.0567586194501404,5785.60009765625,1.042,1.04,296427.4028991698,1.0838785817357248,1.0420000000000005,1.0430000000000001,16.70599937438965,15.281000137329102,1.044,-0.0006026221397649963,-5.691577790498365e-18,3552.0,3552.0,3552.0,3552.0,3552.0,506.0,506.0
-2.312773533726133,1.6943745278730689,-1.9175938003625583,-0.19563143967312835,0.6558821771332134,-2.4783959348851967,5811.2001953125,1.03,1.03,262556.75055948895,1.0709901051329622,1.0299999999999978,1.0290000000000001,20.87700080871582,15.107000350952148,1.031,-0.0005955596784168197,1.7273244192892202e-17,3760.0,3760.0,3760.0,3760.0,506.0,506.0,506.0
-2.677881946724652,1.4958496636317908,-2.0764204120958016,-0.6317302807027921,0.05725572713495488,-2.9815887316133054,5785.60009765625,1.025,1.029,268508.7274637858,1.068649556792414,1.0249999999999997,1.0260000000000002,22.084999084472656,15.305999755859375,1.028,-0.0006255163883735249,1.943125253218128e-18,3753.0,3753.0,3753.0,3753.0,506.0,506.0,506.0
-2.0054432992585305,0.39344466521503435,-1.6827986020498538,-0.1893985483034041,-0.22013198742253,-1.2911940505628303,5785.60009765625,1.0590000000000002,1.067,614925.4964558918,1.1110375180375183,1.0683636363636342,1.074,25.66900062561035,24.084999084472656,1.067,-0.0007239826839826793,-9.696969696967632e-05,3049.0,3049.0,3049.0,3049.0,207.0,207.0,207.0
-2.3800077072413055,1.233238276972854,-1.920130996032071,-0.3668084253058643,0.5471623181383904,-2.3687805282569236,5785.60009765625,1.029,1.032,460906.1940877278,1.0724452690166977,1.0290000000000012,1.032,26.684999465942383,24.39299964904785,1.032,-0.0006258750773036437,-1.6417115735734836e-17,3544.0,3544.0,3544.0,3544.0,506.0,506.0,506.0
-2.5151111183887864,1.724766795173129,-2.2583755404565555,-0.14138660853487472,0.8129732796420873,-2.2891631028712287,5785.60009765625,1.035,1.035,460296.72376302094,1.0781449185734904,1.0493454545454561,1.038,25.985000610351562,23.910999298095703,1.038,-0.0006142115027829293,-0.0001454545454545634,3547.0,3547.0,3547.0,3547.0,506.0,506.0,506.0
-0.9430981863075796,0.7979356740034739,-2.145171862193445,-0.45552243164027056,-0.12387790943315406,-2.469690369846676,5785.60009765625,1.048,1.05,457406.0606526692,1.0915971964543396,1.0580363636363652,1.0480000000000003,24.902999877929688,23.81999969482422,1.051,-0.0006224489795918371,-0.00010303030303032118,3037.0,3037.0,3037.0,3037.0,3037.0,506.0,506.0
-0.8978191477757419,0.7125043061251509,-2.048116678919357,-0.5257658555799181,-0.12289917354280154,-2.473750693440459,5785.60009765625,1.047,1.0490000000000002,467247.9325317383,1.0902158317872608,1.0470000000000013,1.0479999999999998,26.083999633789062,24.058000564575195,1.0490000000000002,-0.0006224984539270228,-1.3819924235847929e-17,3037.0,3037.0,3037.0,3037.0,3037.0,506.0,471.0
-2.45174121477647,1.735858927918619,-2.3961348158356213,-0.489404617540423,0.7116918996430285,-3.078727265945826,5811.2001953125,1.03,1.036,394481.76109619136,1.073503401360544,1.039363636363634,1.0270000000000001,27.363000869750977,24.15399932861328,1.033,-0.0006227952999381486,-9.696969696967524e-05,3543.0,3543.0,3543.0,3543.0,506.0,506.0,479.0
-2.2452558701608023,1.4639758564258756,-2.3894330102730525,-0.7131550300614211,0.5790991516968049,-3.2003805822997626,5785.60009765625,1.026,1.03,0.0,1.0695943104514534,1.0259999999999976,1.027,,,1.029,-0.0006282498453926968,2.3007745679271494e-17,4049.0,4049.0,4049.0,4049.0,506.0,506.0,506.0
-1.8210361736483944,1.4059011679249358,-2.306444211947952,-0.6575837907049759,0.5991915668015405,-2.906430945168755,5811.2001953125,1.024,1.036,374946.3389770508,1.0740643166357455,1.033963636363636,1.0310000000000001,30.34600067138672,24.025999069213867,1.032,-0.0006934075448361145,-9.696969696969487e-05,207.0,207.0,207.0,207.0,207.0,207.0,207.0
-1.8444569796982795,1.529175259340453,-3.4155450846146302,-0.4807293599477462,0.185790931721369,-2.845598342395785,5760.0,1.031,1.048,377107.8720703125,1.0822510822510827,1.0437272727272724,1.0339999999999998,30.81999969482422,24.15399932861328,1.039,-0.0007110822510822505,-0.00012727272727272706,4061.0,207.0,207.0,207.0,207.0,207.0,207.0
-1.7624325936333327,1.1420652264937932,-2.504560394512787,-0.9955965920030541,0.10198139881630144,-3.5889740202523437,5785.60009765625,1.021,1.039,383545.417960612,1.0729921665635953,1.0351454545454548,1.027,31.93000030517578,24.465999603271484,1.03,-0.0007214594928880617,-0.00014545454545455405,208.0,208.0,208.0,208.0,208.0,208.0,208.0
-2.8575532998813626,0.4656650802103998,-1.1753795105638267,-0.06253542343554983,-0.30039423823129324,-1.14314952372701,5785.60009765625,1.043,1.062,378827.3556193033,1.094753865182437,1.0529636363636359,1.0439999999999998,30.652000427246094,24.017000198364258,1.051,-0.0007175015460729701,-9.696969696969485e-05,4061.0,205.0,205.0,205.0,205.0,205.0,205.0
-1.897728149122928,-0.12701212967638917,-2.7335288513960307,-1.897728149122928,-0.867055824922052,-4.552946776320378,5824.0,0.551,1.069,326905.4902547201,0.6578066378066378,0.5509999999999996,0.385,25.111000061035156,23.673999786376953,0.5589999999999999,-0.0015529004329004293,2.881785043536871e-18,7374.0,7374.0,7374.0,7374.0,7374.0,7374.0,7374.0
-1.7680861101673777,1.7851738592942554,-2.2680068044171855,-0.951845017729186,0.3686109994569397,-3.816699669080996,5824.0,0.5820000000000001,1.045,342046.12716064457,0.6857546897546898,0.5904181818181801,0.4530000000000003,24.99799919128418,23.610000610351562,0.5925,-0.001496103896103893,-8.484848484846723e-05,7441.0,7441.0,7441.0,7441.0,7441.0,7441.0,7441.0
-1.805975838705111,1.8937223309376894,-2.325799104254235,-0.8906719263854281,0.4913795194506122,-3.7198924275692864,5888.0,0.589,1.064,345449.76987711585,0.6936124510410225,0.5889999999999981,0.46099999999999985,24.97599983215332,23.60300064086914,0.598,-0.0015181076066790328,1.7871978883548567e-17,5944.0,5944.0,5944.0,5944.0,5944.0,5944.0,5944.0
-1.8243122656538227,1.395633876860782,-2.3650976691043,-1.1640748710307118,-0.21183185792021372,-4.248934045079904,5824.0,0.5870000000000001,1.047,341275.267203776,0.6879929911358484,0.5770363636363626,0.4510000000000003,24.992000579833984,23.434999465942383,0.596,-0.001474607297464442,9.696969696970652e-05,6591.0,6591.0,6591.0,6591.0,6591.0,6591.0,6591.0
-2.4910356028187217,0.5128948484077623,-3.8914182343444663,-2.4910356028187217,0.010515992480199469,-5.755607621414127,5824.0,0.66,1.053,245992.99607747397,0.7155458668315814,0.6600000000000006,0.0020000000000000018,28.538000106811523,24.42300033569336,0.66,-0.0008274829931972773,-8.171916868635896e-18,2958.0,2958.0,2958.0,2958.0,2958.0,2958.0,2958.0
-1.341496073226558,0.46166669788961373,-2.1170648359573407,-inf,0.3085049347985925,-3.8314408153648505,5824.0,0.22,1.07,152024.33723958337,0.33861183261183275,0.22000000000000017,0.0029999999999998916,24.889999389648438,23.472000122070312,0.22,-0.001767186147186148,-2.4764087698869917e-18,19174.0,19174.0,19174.0,19174.0,19174.0,19174.0,19174.0
-1.341496073226558,0.5997293776741338,-2.174746540581524,-inf,0.3437947373728223,-3.918367500124023,5824.0,0.22,1.0659999999999998,153234.50580240882,0.3381344052772625,0.22000000000000017,0.0030000000000001137,24.865999221801758,23.659000396728516,0.22,-0.0017600618429189857,-2.4764087698869917e-18,18165.0,18165.0,18165.0,18165.0,18165.0,18165.0,18165.0
-1.695898838637026,0.5853170690265641,-2.438591636168415,-1.695898838637026,0.3546515326939475,-4.656284367387062,5824.0,0.22,1.064,110629.90308837891,0.3378956916099773,0.22000000000000017,0.0029999999999998916,28.177000045776367,24.45800018310547,0.22,-0.0017564996907854038,-2.4764087698869917e-18,12627.0,12627.0,12627.0,12627.0,12627.0,12627.0,12627.0
-2.115661427281415,0.6857292021309628,-3.0576527804796574,-2.115661427281415,0.395764691892224,-5.498991931651652,5824.0,0.22,1.05,108479.43813476563,0.3362246959389819,0.22000000000000017,0.0029999999999998916,27.385000228881836,24.07900047302246,0.22,-0.0017315646258503434,-2.4764087698869917e-18,11620.0,11620.0,11620.0,11620.0,11620.0,11620.0,11620.0
0.0,0.0,0.0,0.0,0.0,0.0,5862.39990234375,1.058,1.0759999999999998,671446.6184977213,1.111917542774686,1.0703272727272717,1.067,36.07899856567383,33.27000045776367,1.067,-0.0007464316635745169,-0.00012727272727271888,3155.0,3155.0,3155.0,257.0,257.0,257.0,234.0
0.0,0.0,0.0,0.0,0.0,0.0,5862.39990234375,1.027,1.046,655294.5965738931,1.07887136672851,1.0369636363636359,1.031,36.064998626708984,33.433998107910156,1.036,-0.0007150030921459483,-9.696969696969628e-05,3341.0,3341.0,257.0,257.0,257.0,257.0,241.0
0.0,0.0,0.0,0.0,0.0,0.0,5862.39990234375,1.037,1.057,658224.9792154946,1.091626262626263,1.051145454545455,1.0470000000000002,35.13356399536133,35.13356399536133,1.047,-0.0007527272727272732,-0.0001454545454545559,3341.0,3341.0,257.0,257.0,257.0,126.0,125.0
0.0,0.0,0.0,0.0,0.0,0.0,5836.7998046875,1.042,1.0590000000000002,663203.9895507812,1.0948132343846633,1.0519636363636307,1.0499999999999998,36.43299865722656,33.99300003051758,1.051,-0.0007295980210265928,-9.696969696964374e-05,3797.0,3797.0,257.0,257.0,257.0,257.0,252.0
0.0,0.0,0.0,0.0,0.0,0.0,5862.39990234375,1.047,1.064,567987.9834798176,1.0991162646876935,1.0470000000000013,1.053,37.792999267578125,33.7760009765625,1.055,-0.0007302040816326483,-1.3819924235847929e-17,3855.0,3855.0,257.0,257.0,257.0,257.0,257.0
0.0,0.0,0.0,0.0,0.0,0.0,5862.39990234375,1.021,1.039,558202.2252604167,1.0736745001030719,1.0309636363636359,1.0290000000000001,37.551998138427734,33.744998931884766,1.03,-0.0007221768707482945,-9.696969696969512e-05,3597.0,257.0,257.0,257.0,257.0,257.0,238.0

File: NewData/NCABatteries.csv
abs_first_discharge_capacity_difference_cycles_2:100,abs_kurtosis_discharge_capacity_difference_cycles_2:100,abs_mean_discharge_capacity_difference_cycles_2:100,abs_min_discharge_capacity_difference_cycles_2:100,abs_skew_discharge_capacity_difference_cycles_2:100,abs_variance_discharge_capacity_difference_cycles_2:100,charge_time_cycles_1:5,discharge_capacity_cycle_100,discharge_capacity_cycle_2,integrated_time_temperature_cycles_1:100,intercept_discharge_capacity_cycle_number_2:100,intercept_discharge_capacity_cycle_number_91:100,max_discharge_capacity_difference,max_temperature_cycles_1:100,min_temperature_cycles_1:100,nominal_capacity_by_median,slope_discharge_capacity_cycle_number_2:100,slope_discharge_capacity_cycle_number_91:100,capacity_0.8,capacity_0.83,capacity_0.86,capacity_0.89,capacity_0.92,capacity_0.95,capacity_0.98
-0.5818821655786524,0.09122696218078287,-0.6529022962813864,-0.5565546108195362,-0.1985575619868176,-2.537839172276561,1920.0,2.619,2.911,358190.73931477853,2.9920115151515154,2.878018181818185,2.8169999999999997,30.881000518798828,16.41900062561035,2.824,-0.004212505250525059,-0.002618181818181853,521.0,257.0,190.0,144.0,108.0,77.0,38.0
-0.7180777476994146,0.08935215849752537,-0.8219696002871234,-0.7053986215725427,-0.25258413732594553,-2.7278581890038858,1920.0,2.662,2.895,282382.8011739095,2.9529527272727276,2.8284909090909074,2.7950000000000004,19.85099983215332,15.9399995803833,2.8,-0.0035079747974797416,-0.0016909090909090847,257.0,257.0,257.0,232.0,156.0,102.0,49.0
-0.7056825999518774,0.8526726594685324,-1.1077770267627738,0.14882629059494148,0.3215650697274273,-1.1157991357836907,1971.199951171875,2.543,2.87,344613.3071248372,2.9627915151515145,2.9040363636363686,2.5140000000000002,47.819000244140625,16.600000381469727,2.799,-0.0044958715871587064,-0.003636363636363693,255.0,205.0,158.0,119.0,91.0,69.0,47.0
-0.6008253940834372,0.18300297623416809,-1.070568572595696,0.4144433023101719,-0.3341052796024625,-0.10045241330303119,1996.800048828125,2.56,2.901,344373.99907023116,2.9607478787878776,2.863272727272734,2.4350000000000005,48.04100036621094,16.5,2.798,-0.004436393639363921,-0.003072727272727346,783.0,233.0,175.0,130.0,94.0,69.0,45.0
-0.835341713167421,0.10153843092736688,-0.5371243307152168,0.23044044636350489,0.18828311303457332,-0.19560142328336438,1984.0,2.901,3.161,1130774.0028361003,2.983096067593865,1.2421090909090882,0.0,32.91299819946289,27.773000717163086,3.0095,-0.0014046601965892254,0.014957575757575786,4.0,4.0,4.0,4.0,4.0,4.0,4.0
-1.716600721970622,0.09238248182870366,-0.7758280040385134,0.4722609648357547,-0.1296255340572896,-0.042872760056057835,1971.199951171875,2.825,3.158,683435.3928995768,3.278149696969696,3.119000000000003,3.119,31.29800033569336,26.628000259399414,3.0860000000000003,-0.005005340534053382,-0.0030000000000000313,134.0,134.0,134.0,134.0,94.0,74.0,44.0
-0.7395082611933852,1.2293690434021751,-0.8321304404163048,-0.014987545961531634,0.46367303764030854,-1.47831259848092,1920.0,2.8710000000000004,3.143,521140.9310384115,3.172549696969697,3.0026000000000015,3.0010000000000003,36.04999923706055,25.17099952697754,3.005,-0.0037764296429643046,-0.0013333333333333552,653.0,257.0,257.0,232.0,171.0,113.0,49.0
-0.754701387743394,1.319526556320513,-0.6746606766213965,0.04616702089644369,0.5493812413015515,-1.3533986530195625,1945.5999755859375,2.849,3.12,489470.0268798828,3.145919393939393,3.0921454545454483,2.9699999999999998,32.757999420166016,24.53499984741211,2.9805,-0.0037162256225622297,-0.002478787878787826,521.0,521.0,257.0,216.0,145.0,109.0,49.0
-0.6959697308334192,1.3249611091683287,-0.7314195237065612,0.1060050737509213,0.5707661984830357,-1.1644822275726363,1920.0,2.9160000000000004,3.157,544351.8443155924,3.2289636363636354,3.108072727272719,3.064,37.525001525878906,25.268999099731445,3.064,-0.003717299729972994,-0.0019393939393938617,521.0,257.0,242.0,190.0,147.0,102.0,54.0
-0.6713861924223682,1.2643519737327766,-0.6594518810391432,-0.3669467174166732,0.6225925175669015,-1.3775477900440822,1920.0,2.892,3.138,508769.634383138,3.202716363636364,3.133727272727268,3.042,37.88600158691406,25.327999114990234,3.0375,-0.0037670567056705597,-0.0025272727272726858,257.0,257.0,257.0,202.0,156.0,95.0,51.0
-0.7143638480504418,0.8735928748425165,-0.7641118365482399,0.28846446171571793,-0.7977389735812986,-0.6429468766709656,1920.0,2.842,3.116,501730.25167236326,3.1847496969696962,3.108054545454545,2.919,50.12900161743164,24.993000030517578,3.014,-0.003927122712271211,-0.002721212121212122,785.0,257.0,232.0,161.0,124.0,90.0,55.0
-0.7982159727547963,0.6255523172435179,-1.040878984322216,0.23302810312586872,-0.5916195972924999,-0.673963056969401,1945.5999755859375,2.772,3.116,434627.29231363925,3.068293333333332,2.914854545454544,2.7419999999999995,41.49700164794922,24.802000045776367,2.9025,-0.0036446204620461885,-0.001454545454545442,785.0,785.0,257.0,257.0,191.0,110.0,54.0
-1.1999703946133704,0.3389272087298381,-1.2261378598179316,0.2815101510816149,-0.9239300994324834,-0.4360853463521632,1971.199951171875,1.956,3.145,436994.1761189778,2.265475757575757,2.0183636363636404,1.5799999999999996,30.9060001373291,27.731000900268555,2.0125,-0.004150213021302125,-0.0006303030303030723,1159.0,1159.0,1159.0,1159.0,1159.0,1159.0,1159.0
-1.3288276871414686,0.4384949093534055,-1.4404615992355465,0.2811873472195757,-0.9211091721968474,-0.4875409118480806,1971.199951171875,1.967,3.165,448184.8727294922,2.2633290909090906,1.9939454545454527,1.5620000000000003,31.496999740600586,27.766000747680664,2.0105,-0.004084734473447331,-0.0002787878787878653,1293.0,1293.0,1293.0,1293.0,1293.0,1293.0,1293.0
-1.3506648626943005,0.4883484365875947,-1.42281282651957,0.256648832767202,-1.012126152577695,-0.5776454464375632,1945.5999755859375,1.955,3.16,431550.0596232096,2.258387878787878,2.010018181818184,1.5549999999999997,30.038000106811523,26.836000442504883,2.005,-0.004158175817581747,-0.0005515151515151812,1291.0,1291.0,1291.0,1291.0,1291.0,1291.0,1291.0
-1.299296406612732,0.20767640515424626,-1.4600077967872847,0.27890136207595884,-0.933169447782219,-0.40706637773911786,1920.0,1.924,3.097,422085.1617553711,2.2149333333333336,1.9289272727272757,1.5269999999999997,29.738000869750977,26.608999252319336,1.967,-0.0040311551155115454,-6.060606060609515e-05,1528.0,1528.0,1528.0,1528.0,1528.0,1528.0,1528.0
-1.7834253492799519,0.1783401579730991,-1.7435364059113536,-1.9203889693245355,0.14153627354795043,-4.830079896004548,1984.0,0.65,3.0860000000000003,178364.63479410807,0.9873727272727268,0.6500000000000014,0.0009999999999998899,30.7450008392334,26.97100067138672,0.65,-0.004976885688568849,-1.6641541452509725e-17,7877.0,7877.0,7877.0,7877.0,7877.0,7877.0,7877.0
-2.088891020275745,-0.25677389612606444,-2.1371599743907366,-2.595770834880531,-0.12476438840572934,-5.250216856533716,1984.0,0.65,3.1460000000000004,172834.33714599608,0.9917321212121214,0.6500000000000014,0.0,29.986000061035156,25.9950008392334,0.65,-0.005041428142814281,-1.6641541452509725e-17,6079.0,6079.0,6079.0,6079.0,6079.0,6079.0,6079.0
-0.8113475376351286,0.5988167606504476,-1.1262368636675177,0.21957218235717463,0.09898528231532165,-0.9269161205272322,2022.4000244140625,3.007,3.187,771237.9855957031,3.2822727272727272,4.337927272727263,3.1350000000000002,45.108001708984375,35.70800018310547,3.1165000000000003,-0.0035149054905490424,-0.01446060606060597,514.0,97.0,97.0,97.0,97.0,97.0,66.0
-0.9543512511253042,0.5359660260453531,-1.5428768807581212,0.0681671733678416,-0.003536143173898271,-0.8118986170884978,1971.199951171875,2.987,3.153,766004.0778727214,3.226698787878786,3.186654545454541,3.113,45.222999572753906,35.805999755859375,3.0795000000000003,-0.0029500750075007283,-0.0019878787878787546,257.0,257.0,66.0,66.0,66.0,66.0,66.0
-0.7463598219734345,1.1788416342897916,-0.8377092000762775,0.007390876689963372,0.36770693529877974,-1.3641235855397744,1996.800048828125,2.987,3.189,0.0,3.2748436363636357,3.1322000000000085,3.117,,,3.109,-0.003502448244824483,-0.0014666666666667614,514.0,172.0,172.0,172.0,172.0,122.0,61.0
-0.7610302787510652,1.1023623699939487,-0.8988599842906898,0.04230009629466722,0.32230425327560536,-1.258161359761556,2048.0,3.017,3.205,725135.1253333333,3.257820606060605,3.1665090909090883,3.1370000000000005,41.3849983215332,35.63600158691406,3.135,-0.002900606060606046,-0.0015090909090908922,197.0,197.0,197.0,5.0,5.0,5.0,5.0
-0.9489407570446855,0.8159580019561545,-1.08577037308533,0.04644963822736917,0.2650320403134213,-0.5418642722477636,2022.4000244140625,2.802,3.158,717980.782820638,3.130100606060605,3.048909090909091,2.626,55.132999420166016,35.65299987792969,2.969,-0.003735457545754545,-0.0025090909090909248,653.0,653.0,653.0,212.0,20.0,20.0,20.0
-0.7516679351497356,0.826453008879573,-1.0837086335962995,0.39032655638760627,0.34193801008489916,-0.5231002848404365,2022.4000244140625,2.801,3.1060000000000003,694818.4185302734,3.152465454545454,3.1115999999999993,2.469,55.15299987792969,36.13100051879883,3.0075000000000003,-0.0037351575157515676,-0.0029999999999999953,785.0,785.0,167.0,131.0,103.0,73.0,38.0

File: NewData/NMCBatteries.csv
abs_first_discharge_capacity_difference_cycles_2:100,abs_kurtosis_discharge_capacity_difference_cycles_2:100,abs_mean_discharge_capacity_difference_cycles_2:100,abs_min_discharge_capacity_difference_cycles_2:100,abs_skew_discharge_capacity_difference_cycles_2:100,abs_variance_discharge_capacity_difference_cycles_2:100,battery_index,charge_time_cycles_1:5,discharge_capacity_cycle_100,discharge_capacity_cycle_2,integrated_time_temperature_cycles_1:100,intercept_discharge_capacity_cycle_number_2:100,intercept_discharge_capacity_cycle_number_91:100,max_discharge_capacity_difference,max_temperature_cycles_1:100,min_temperature_cycles_1:100,nominal_capacity_by_median,slope_discharge_capacity_cycle_number_2:100,slope_discharge_capacity_cycle_number_91:100,capacity_0.8,capacity_0.83,capacity_0.86,capacity_0.89,capacity_0.92,capacity_0.95,capacity_0.98
-0.6195620715981169,0.9330000803340476,-1.0868632906980615,0.19771895772117556,0.12098434702197844,-0.8870461099079733,0,2099.199951171875,2.296,2.697,311213.4194783528,2.7637012121212114,2.6444545454545483,2.6340000000000003,24.450000762939453,16.409000396728516,2.5780000000000003,-0.005240024002400222,-0.003521212121212158,206.0,156.0,124.0,100.0,78.0,57.0,35.0
-0.8750780344827788,0.7649301718359621,-1.2125716766245702,0.09995398540261834,-0.16449094201993844,-0.9625762793442239,1,2073.60009765625,2.287,2.579,299337.0387837728,2.709505454545455,2.640636363636365,2.5100000000000002,24.882999420166016,16.263999938964844,2.5495,-0.00453891989198921,-0.0035696969696969913,226.0,164.0,130.0,105.0,83.0,62.0,43.0
-0.6889663783290056,0.36204791841270967,-1.3393631231984042,0.033846410708367046,-0.05512424077702061,-0.8443887967267676,2,2073.60009765625,2.316,2.724,279772.0487711589,2.7890812121212116,2.6526727272727273,2.6899999999999995,31.30500030517578,16.363000869750977,2.5985000000000005,-0.0053651725172517185,-0.003406060606060617,197.0,154.0,125.0,101.0,78.0,55.0,33.0
-0.6719670800334128,0.6233102418453338,-1.583911913171263,0.002804691195334864,0.12926657651593876,-1.0202482749139141,3,2073.60009765625,2.294,2.714,286196.086521403,2.7646896969696964,2.636781818181816,2.6759999999999997,35.32500076293945,16.07699966430664,2.577,-0.005288904890489041,-0.0034484848484848387,195.0,152.0,123.0,100.0,78.0,55.0,2.0
-0.8823753516136577,0.7093048181590412,-1.1738139043291125,0.35284816804343966,-0.5537858400570412,-0.4925530739744543,4,2099.199951171875,2.661,2.907,590770.753523763,2.834664848484848,2.8244545454545413,2.849,30.141000747680664,25.106000900268555,2.681,-0.004729996999699964,-0.0016545454545454255,552.0,552.0,61.0,57.0,49.0,34.0,27.0
-0.6875080976075405,0.15225972617510886,-1.4688069606437664,0.4141969611878982,-0.6845627683125088,-0.09177863265149573,5,2073.60009765625,2.667,2.99,645270.6547851562,3.023505454545454,2.7349636363636414,2.932999999999999,28.538000106811523,25.41900062561035,2.8419999999999996,-0.004567632763276323,-0.0006969696969697536,207.0,207.0,207.0,207.0,159.0,69.0,35.0
-0.74241546952131,-0.14041245737899893,-1.0302999700936375,0.394611224649306,-0.7651968141870655,-0.07875705722545938,6,2099.199951171875,2.642,2.967,522826.9643391927,2.9885430303030294,2.7468545454545397,2.8800000000000003,32.465999603271484,25.53499984741211,2.8115,-0.0043580798079807855,-0.0010545454545454053,520.0,520.0,256.0,256.0,165.0,77.0,36.0
-0.7111927132176492,-0.537221719592357,-1.2418187566741128,0.38916065024518653,-1.1011679206717524,-0.013175546470556593,7,2099.199951171875,2.602,2.914,495523.0138346354,2.9344696969696957,2.7158181818181752,2.8270000000000004,29.70400047302246,24.770000457763672,2.761,-0.004181974197419717,-0.0011515151515150914,784.0,784.0,256.0,256.0,175.0,82.0,37.0
-0.7287891523979857,-0.21744576142683766,-1.407869117754771,0.3870879061887804,-0.8102014665104821,-0.06333871463663307,8,2073.60009765625,2.6210000000000004,2.931,504901.3754353841,2.955142424242424,2.7343454545454513,2.841,30.70199966430664,25.10099983215332,2.7835,-0.004212127212721259,-0.0011454545454545207,396.0,396.0,132.0,132.0,132.0,79.0,37.0
-0.7086028348509468,0.18492635082488104,-1.118034543293378,0.3965227424449353,-0.46352490780864153,-0.22037161398054722,9,2073.60009765625,2.627,2.96,495245.22578938806,2.974028484848486,2.7408181818181894,2.864,31.101999282836914,24.635000228881836,2.7960000000000003,-0.004374227422742291,-0.001151515151515234,528.0,132.0,132.0,132.0,132.0,76.0,35.0
-0.7546812508422339,0.5008987674130905,-1.336708943664313,0.2513970581789469,-0.21463230815466786,-0.5439498734431408,10,2048.0,2.611,2.929,434951.4205769856,2.9478242424242422,2.71605454545455,2.8380000000000005,40.069000244140625,24.56800079345703,2.774,-0.004233747374737471,-0.0010545454545455124,660.0,132.0,132.0,132.0,132.0,79.0,36.0
-1.2403129579402994,0.36194481420887586,-0.7160754413157211,0.17718736403827967,-0.3609581813172603,-0.5917418052743423,11,2048.0,2.63,2.793,428807.19724121096,2.910203030303031,2.743145454545455,2.748,42.09299850463867,23.95800018310547,2.7715,-0.0034555055505550588,-0.0011454545454545643,132.0,132.0,132.0,132.0,132.0,97.0,41.0
-0.6649916831765217,-0.07720437104466749,-1.0398886601439954,0.28803266945406086,-0.46818883438627473,-0.27659788202602853,12,2099.199951171875,2.6210000000000004,2.938,439756.74818522134,2.964301212121213,2.47465454545453,2.8799999999999994,44.59600067138672,25.378999710083008,2.7865,-0.004339033903390338,0.001545454545454692,729.0,729.0,213.0,213.0,126.0,78.0,36.0
-0.6350514048716748,0.04966934792700521,-1.1138875644686264,0.30644674161977614,-0.42310860882583246,-0.26569180129791736,13,2048.0,2.629,2.965,444173.71905924473,2.9747612121212113,2.742145454545445,2.8840000000000003,46.013999938964844,25.242000579833984,2.7935000000000003,-0.004376063606360615,-0.0011454545454544639,551.0,551.0,212.0,212.0,174.0,79.0,36.0
-0.5969255051531818,-1.7039822307644203,-0.5451792342592954,0.3401483700513604,-0.17675482542301327,-0.027987683467609614,14,2099.199951171875,2.6180000000000003,2.958,438253.20078938804,2.9616119772626632,2.728381818181809,2.801,49.45500183105469,26.343000411987305,2.789,-0.004248163844721228,-0.0011151515151514276,697.0,697.0,58.0,58.0,58.0,58.0,35.0
-0.6025566579205176,0.014303220649557144,-1.1048260743593792,0.30661202495780143,-0.6647603519733967,-0.24458157760844404,15,2099.199951171875,2.632,2.9730000000000003,456925.050797526,2.9826581818181808,2.736254545454542,2.8940000000000006,47.7869987487793,25.945999145507812,2.7995,-0.004443330333033293,-0.0010545454545454302,904.0,904.0,211.0,211.0,135.0,76.0,35.0
-1.2901098315281028,0.8172327607041459,-1.2347536714761502,0.17528413053390354,-0.3877871917752703,-0.9590624543273597,16,2073.60009765625,1.8,2.969,397114.4382568359,1.960127878787878,1.800000000000005,0.0,28.638999938964844,24.940000534057617,1.8,-0.0023623342334233273,-5.302977324059797e-17,4350.0,4350.0,4350.0,4350.0,4350.0,4350.0,4350.0
-0.9365835319070298,0.4900105812342858,-0.7026809316558381,0.21789542916994856,-0.1838237202168735,-0.7244786862235473,17,2048.0,1.8,2.98,401200.1458374023,1.9615060606060601,1.800000000000005,0.0,28.97599983215332,25.329999923706055,1.8,-0.002382694269426937,-5.302977324059797e-17,3630.0,3630.0,3630.0,3630.0,3630.0,3630.0,3630.0
-1.040485825580001,1.1599949218904697,-0.7682807064687219,-0.3724996370657407,0.5579159459529404,-1.2594399301038668,19,2073.60009765625,1.8,2.985,386951.60419514973,1.961895151515152,1.800000000000005,0.0,27.7189998626709,24.400999069213867,1.8,-0.0023886168616861683,-5.302977324059797e-17,3359.0,3359.0,3359.0,3359.0,3359.0,3359.0,3359.0
-0.9526132866688809,0.6199706808708926,-0.7546215779908402,-inf,0.3762873126310984,-1.5674463308536641,20,2048.0,1.8,2.982,265601.86747639976,1.961641212121211,1.7981818181818194,0.0,42.4010009765625,25.510000228881836,1.8,-0.0023849744974497322,1.818181818179911e-05,3609.0,3609.0,3609.0,3609.0,3609.0,3609.0,3609.0
-1.6777807052660827,-0.59412570553752,-1.6873297182336686,-1.6777807052660803,0.08079818255080605,-6.2460624402523734,22,2176.0,0.6,2.988,158659.8258585612,0.9270618181818181,0.5999999999999998,0.0,28.655000686645508,24.158000946044922,0.6,-0.004825184518451842,-5.61029937720304e-19,11149.0,11149.0,11149.0,11149.0,11149.0,11149.0,11149.0
-2.0209412632102994,-0.10350147727427797,-2.099444433890713,-2.633364782744541,-0.08346027988239933,-4.577854457885847,24,2112.0,0.6,2.952,122964.30210774738,0.9229630303030298,0.5999999999999998,0.0,41.819000244140625,26.83099937438965,0.6,-0.004764614461446135,-5.61029937720304e-19,12918.0,12918.0,12918.0,12918.0,12918.0,12918.0,12918.0
-1.6246454619979,0.08324845148600563,-2.047961003541657,-1.6246454619979,-0.10649063514169288,-4.234325090111181,25,2112.0,0.6,2.965,120319.7609781901,0.9242654545454544,0.5999999999999998,0.0,40.529998779296875,26.301000595092773,0.6,-0.0047838703870387,-5.61029937720304e-19,11148.0,11148.0,11148.0,11148.0,11148.0,11148.0,11148.0
-0.788650550437607,0.3433307713020147,-1.0999143247135064,0.36319018947399195,-0.3997886122017519,-0.2983099917955278,26,2176.0,2.644,2.963,695577.0517333334,2.9732587878787875,2.746909090909081,2.856,41.87200164794922,35.22999954223633,2.7990000000000004,-0.004177005700570047,-0.0010424242424241577,653.0,653.0,257.0,257.0,196.0,85.0,37.0
-0.7010516487861719,0.3950334544363524,-1.7475252024053076,0.35114015690984024,-0.299305155618635,-0.32733617090649053,27,2150.39990234375,2.617,2.945,688295.4064208984,2.9913824242424236,0.17727272727273793,2.858,41.3380012512207,35.27000045776367,2.8005,-0.004756483648364828,0.02492727272727262,785.0,785.0,93.0,90.0,90.0,84.0,37.0
-0.7664163657412655,0.4887451741527989,-1.5730921871670849,0.3717511795396373,-2.8634415331457688,-0.33338469631442874,28,2150.39990234375,2.642,2.967,695101.4485333335,2.975458181818181,2.737763636363642,2.8659999999999983,39.84400177001953,35.590999603271484,2.7990000000000004,-0.004236597659765964,-0.0009636363636364346,652.0,652.0,256.0,256.0,190.0,83.0,37.0
-0.8943458807746157,0.5473617643497577,-1.822007121879283,0.3427005914122407,-0.1719899702207116,-0.4388101350689559,29,2124.800048828125,2.645,2.899,691622.1087999999,2.9154327272727274,2.7346363636363598,2.8120000000000003,41.24700164794922,35.85100173950195,2.7285000000000004,-0.0035145094509450867,-0.0009030303030302711,653.0,653.0,20.0,20.0,20.0,20.0,20.0
-0.6532335572364744,0.19181390499037115,-2.7062329374324436,0.16104100855958128,-0.18761522352824503,-0.5129723070168605,30,2150.39990234375,2.653,2.957,634530.8264567058,2.9681672727272717,2.753418181818187,2.843,47.37099838256836,35.483001708984375,2.8145000000000002,-0.003949054905490533,-0.001018181818181878,785.0,785.0,257.0,170.0,2.0,2.0,2.0
-0.9481241075976108,0.27145983513623784,-1.43196512918129,0.3629818680050261,-1.4297905607243449,-0.2623210505453838,31,2150.39990234375,2.624,2.915,644289.592569987,2.937593333333333,2.733509090909086,2.771,47.10300064086914,35.50400161743164,2.7725,-0.004045016501650156,-0.0011090909090908678,771.0,771.0,71.0,71.0,71.0,71.0,38.0

File: NewData/charge_throughputs_BA.csv
battery,charge_throughput,cycle_index
LFP_15C_0-100_0.5-1C_a_CH00,4524.021,4550.0
LFP_15C_0-100_0.5-1C_a_CH01,3577.625,3552.0
LFP_15C_0-100_0.5-1C_a_CH02,3680.164,3760.0
LFP_15C_0-100_0.5-1C_a_CH03,3655.051,3753.0
LFP_15C_0-100_0.5-1C_a_CH04,3058.955,3049.0
LFP_15C_0-100_0.5-1C_a_CH05,3485.849,3544.0
LFP_15C_0-100_0.5-1C_a_CH06,3530.3379999999997,3635.0
LFP_15C_0-100_0.5-1C_a_CH07,3061.07,3037.0
LFP_15C_0-100_0.5-1C_a_CH08,3058.092,3037.0
LFP_15C_0-100_0.5-1C_a_CH09,3469.676,3543.0
LFP_15C_0-100_0.5-1C_a_CH10,3449.4559999999997,4049.0
LFP_15C_0-100_0.5-1C_a_CH11,4224.976,4568.0
LFP_15C_0-100_0.5-1C_a_CH12,3772.288,4061.0
LFP_15C_0-100_0.5-1C_a_CH13,3248.288,3554.0
LFP_15C_0-100_0.5-1C_a_CH14,3832.8459999999995,4061.0
LFP_25C_20-80_0.5-0.5C_a_CH15,3484.63,7374.0
LFP_25C_20-80_0.5-0.5C_b_CH16,4004.8920000000003,8395.0
LFP_25C_20-80_0.5-0.5C_c_CH17,3344.7670000000003,5944.0
LFP_25C_20-80_0.5-0.5C_d_CH18,3647.947,6591.0
LFP_25C_20-80_0.5-3C_a_CH19,1960.727,2958.0
LFP_25C_40-60_0.5-0.5C_a_CH20,1889.13,19174.0
LFP_25C_40-60_0.5-0.5C_b_CH21,2187.72,18165.0
LFP_25C_40-60_0.5-3C_a_CH22,2871.171,12627.0
LFP_25C_40-60_0.5-3C_b_CH23,2641.03,11620.0
LFP_35C_0-100_0.5-1C_a_CH24,3086.367,3155.0
LFP_35C_0-100_0.5-1C_b_CH25,3154.403,3341.0
LFP_35C_0-100_0.5-1C_c_CH26,3188.1059999999998,3341.0
LFP_35C_0-100_0.5-1C_d_CH27,3647.473,3797.0
LFP_35C_0-100_0.5-2C_a_CH28,3702.803,3855.0
LFP_35C_0-100_0.5-2C_b_CH29,3331.6420000000003,3597.0

File: NewData/charge_throughputs_BA_NCA.csv
battery,charge_throughput,cycle_index
NCA_15C_0-100_0.5-1C_a_CH00_struct,1261.478,521.0
NCA_15C_0-100_0.5-1C_b_CH01_struct,2205.619,917.0
NCA_15C_0-100_0.5-2C_a_CH02_struct,1841.362,915.0
NCA_15C_0-100_0.5-2C_b_CH03_struct,1702.899,783.0
NCA_25C_0-100_0.5-0.5C_a_CH04_struct,1354.915,512.0
NCA_25C_0-100_0.5-0.5C_b_CH05_struct,1434.111,915.0
NCA_25C_0-100_0.5-1C_a_CH06_struct,1725.094,653.0
NCA_25C_0-100_0.5-1C_b_CH07_struct,1385.172,521.0
NCA_25C_0-100_0.5-1C_c_CH08_struct,1398.727,521.0
NCA_25C_0-100_0.5-1C_d_CH09_struct,1729.2779999999998,653.0
NCA_25C_0-100_0.5-2C_a_CH10_struct,1935.8329999999999,785.0
NCA_25C_0-100_0.5-2C_b_CH11_struct,1899.54,785.0
NCA_25C_20-80_0.5-0.5C_a_CH12_struct,1975.1879999999999,1159.0
NCA_25C_20-80_0.5-0.5C_b_CH13_struct,2277.257,1293.0
NCA_25C_20-80_0.5-0.5C_c_CH14_struct,2212.129,1291.0
NCA_25C_20-80_0.5-0.5C_d_CH15_struct,2494.1,1528.0
NCA_25C_40-60_0.5-0.5C_a_CH16_struct,5327.46,7877.0
NCA_25C_40-60_0.5-0.5C_b_CH17_struct,4111.3640000000005,6079.0
NCA_35C_0-100_0.5-1C_a_CH18_struct,1429.335,514.0
NCA_35C_0-100_0.5-1C_b_CH19_struct,1260.386,463.0
NCA_35C_0-100_0.5-1C_c_CH20_struct,1434.862,514.0
NCA_35C_0-100_0.5-1C_d_CH21_struct,1762.5729999999999,653.0
NCA_35C_0-100_0.5-2C_a_CH22_struct,1602.604,653.0
NCA_35C_0-100_0.5-2C_b_CH23_struct,1890.861,785.0

File: NewData/charge_throughputs_BA_NMC.csv
battery,charge_throughput,cycle_index
NMC_15C_0-100_0.5-1C_a_CH00_struct,1054.64,512.0
NMC_15C_0-100_0.5-1C_b_CH01_struct,1050.678,512.0
NMC_15C_0-100_0.5-2C_a_CH02_struct,841.2139999999999,388.0
NMC_15C_0-100_0.5-2C_b_CH03_struct,832.784,388.0
NMC_25C_0-100_0.5-0.5C_a_CH04_struct,1378.247,552.0
NMC_25C_0-100_0.5-0.5C_b_CH05_struct,1705.3129999999999,678.0
NMC_25C_0-100_0.5-1C_a_CH06_struct,1319.776,520.0
NMC_25C_0-100_0.5-1C_b_CH07_struct,1925.859,784.0
NMC_25C_0-100_0.5-1C_c_CH08_struct,1008.419,396.0
NMC_25C_0-100_0.5-1C_d_CH09_struct,1322.86,528.0
NMC_25C_0-100_0.5-2C_a_CH10_struct,1623.8429999999998,660.0
NMC_25C_0-100_0.5-2C_b_CH11_struct,3129.677,1320.0
NMC_25C_0-100_0.5-3C_a_CH12_struct,1817.545,729.0
NMC_25C_0-100_0.5-3C_b_CH13_struct,1393.135,551.0
NMC_25C_0-100_0.5-3C_c_CH14_struct,1747.41,697.0
NMC_25C_0-100_0.5-3C_d_CH15_struct,2235.783,904.0
NMC_25C_20-80_0.5-0.5C_a_CH16_struct,6477.41,4350.0
NMC_25C_20-80_0.5-0.5C_b_CH17_struct,5593.483,3630.0
NMC_25C_20-80_0.5-0.5C_d_CH19_struct,5288.438,3359.0
NMC_25C_20-80_0.5-3C_a_CH20_struct,5150.005999999999,3609.0
NMC_25C_20-80_0.5-3C_b_CH21_struct,1804.766,1541.0
NMC_25C_40-60_0.5-0.5C_a_CH22_struct,6971.786999999999,11149.0
NMC_25C_40-60_0.5-0.5C_b_CH23_struct,5701.78,9121.0
NMC_25C_40-60_0.5-3C_a_CH24_struct,8109.346,12918.0
NMC_25C_40-60_0.5-3C_b_CH25_struct,6965.715,11148.0
NMC_35C_0-100_0.5-1C_a_CH26_struct,1627.971,785.0
NMC_35C_0-100_0.5-1C_b_CH27_struct,1956.5610000000001,785.0
NMC_35C_0-100_0.5-1C_c_CH28_struct,1638.455,784.0
NMC_35C_0-100_0.5-1C_d_CH29_struct,1625.621,785.0
NMC_35C_0-100_0.5-2C_a_CH30_struct,1969.876,785.0
NMC_35C_0-100_0.5-2C_b_CH31_struct,1918.474,771.0
